Repository: Gashmard/DataG_13022_superconducting_materials

# DataG_13022_superconducting_materials
These 13,022 superconducting materials are adapted from the SuperCon dataset after performing various data preprocessing steps.
If the Supercon dataset contains multiple transition temperatures for a particular compound, we calculated the average value (Tc_mean) for those compounds based on the mechanism described in the article.

File: DataG_13022_superconducting_materials.csv (part 1 of 11)
,element,Tc,Tc_mean
0,Lu1.8Ba0.2Cu1O4,71.9,71.9
1,Y0.9Ba0.1Cu1O4,81.0,81.0
2,Sr0.2La1.8Cu0.95Ti0.05O4,21.0,21.0
3,Sr0.2La1.8Cu0.99V0.01O4,12.0,12.0
4,Sr0.2La1.8Cu0.99Cr0.01O4,22.0,22.0
5,Sr0.2La1.8Cu0.98Mn0.02O4,32.0,32.0
6,Sr0.2La1.8Cu0.95Fe0.05O4,30.0,30.0
7,Sr0.2La1.8Cu0.95Co0.05O4,16.0,16.0
8,Sr0.2La1.8Cu0.95Ni0.05O4,21.0,21.0
9,Pr0.1La1.7Sr0.2Cu1O4,36.0,36.0
10,Nd0.1La1.7Sr0.2Cu1O4,35.0,35.0
11,Sm0.1La1.7Sr0.2Cu1O4,32.0,32.0
12,Gd0.1La1.7Sr0.2Cu1O4,30.0,30.0
13,Y1Ba2Cu2.85Fe0.15O7,51.0,51.0
14,Y1Ba2Cu3Cl1O6,72.0,72.0
15,Y1Ba2Cu2.95Al0.05O7,88.0,88.0
16,Y1Ba2Cu2.9Al0.1O7,75.0,75.0
17,La1.85Sr0.15Cu0.95Ni0.05O4,4.2,4.2
18,Y1Ba2Cu2.89Al0.11O7,82.0,82.0
19,Y1Ba2Cu2.88Al0.12O7,51.0,51.0
20,Y1Ba2Cu2.87Al0.13O7,45.0,45.0
21,Y1Ba2Cu2.865Al0.135O7,45.0,45.0
22,Y1Ba2Cu2.82Al0.18O7,20.0,20.0
23,Y1Ba2Cu3H0.14O7,92.5,92.5
24,Y1Ba2Cu3H1O7,93.2,93.2
25,Eu1Ba2Cu3O7.1,94.9,94.9
26,Gd1Ba2Cu3O7.08,93.8,93.8
27,Dy1Ba2Cu3O6.82,92.7,92.7
28,Ho1Ba2Cu3O6.71,92.9,92.9
29,Er1Ba2Cu3O6.82,92.4,92.4
30,Tm1Ba2Cu3O6.65,92.5,92.5
31,Yb1Ba2Cu3O6.71,87.0,87.0
32,Nd1Ba2Cu3O7.16,95.3,95.3
33,Sm1Ba2Cu3O7.11,93.5,93.5
34,Y1Ba2.01Cu2.81Ni0.19O6.7,65.0,65.0
35,Y1Ba2.02Cu2.18Zn0.82O7,30.0,30.0
36,Y1Ba1.99Cu2.847Ag0.153O6.7,86.0,86.0
37,Y1Ba2Cu2.902Pt0.098O6.4,81.0,81.0
38,Y1Ba2.01Cu2.7Co0.3O6.8,36.0,36.0
39,Y1.01Ba2.01Cu2.906Ni0.094O6.7,71.0,71.0
40,Y1Ba2Cu2.697Mn0.303O6.9,63.0,63.0
41,Y1Ba2Cu2.844Fe0.156O7,57.0,57.0
42,Y1.01Ba2.01Cu2.697Fe0.303O,36.0,36.0
43,Y0.99Ba1.99Cu2.847Li0.153O6.4,62.0,62.0
44,Y1.01Ba2.03Cu2.808Li0.192O6.6,33.0,33.0
45,Y1Ba2Cu3F0.825O,90.5,90.5
46,Y1Ba2Cu3F1.65O5.675,90.3,90.3
47,La1.85Sr0.15Cu0.925Zn0.025O4,15.0,15.0
48,Y1Ba2Cu2.841Co0.159O6.8,54.0,54.0
49,Y1Ba2.01Cu2.806Cr0.194O7.3,62.0,62.0
50,Y1Ba2Cu2.95Fe0.05O6.92,91.8,91.8
51,Y1Ba2Cu2.8Fe0.2O6.93,49.0,49.0
52,Y1Ba2Cu2.6Fe0.4O7,31.0,31.0
53,Y1Ba2Cu2.95Al0.05O6.93,91.0,91.0
54,Y1Ba2Cu2.9Al0.1O6.93,92.0,92.0
55,Y1Ba2Cu2.8Al0.2O6.91,85.0,85.0
56,Y1Ba2Cu2.7Al0.3O6.99,73.0,73.0
57,Y1Ba2Cu2.6Al0.4O7,42.0,42.0
58,Y1Ba2Cu2.9Ni0.1O6.87,55.0,55.0
59,Y1Ba2Cu2.8Ni0.2O6.82,45.0,45.0
60,Y1Ba2Cu2.98Co0.02O6.9,93.4,93.4
61,Y1Ba2Cu2.95Co0.05O6.92,94.3,94.3
62,Y1Ba2Cu2.9Co0.1O6.82,73.0,73.0
63,Y1Ba2Cu2.8Co0.2O6.83,53.0,53.0
64,Y1Ba2Cu2.7Co0.3O6.88,22.0,22.0
65,Y1Ba2Cu2.9Zn0.1O6.81,55.0,55.0
66,Y1Ba2Cu2.8Zn0.2O6.79,45.0,45.0
67,Y1Ba2Cu2.7Zn0.3O6.74,45.0,45.0
68,Y1.2Ba0.8Cu1O4,75.0,75.0
69,Nd1Ba2Cu3S1O6,69.0,69.0
70,Nd1Ba2Cu3S1O5,56.0,56.0
71,Eu1Ba2Cu3S1O6,85.0,85.0
72,Gd1Ba2Cu3S1O6,92.0,92.0
73,Y1Ba2Cu3S0.03O7.12,90.0,90.0
74,Y1Ba2Cu3S0.06O7.23,89.0,89.0
75,Y1Ba2Cu3S0.12O7.28,89.0,89.0
76,Gd1Ba2Cu3O6.9,92.0,92.0
77,Gd1Ba2Cu2.7Fe0.3O6.9,41.0,41.0
78,Gd1Ba2Cu2.7Co0.3O6.9,33.0,33.0
79,Y1Ba2Cu2.5Ni0.5O7,52.3,52.3
80,La2.8Ba3.2Cu6O14.07,13.0,13.0
81,La2.6Ba3.4Cu6O14.06,26.0,26.0
82,La2.4Ba3.6Cu6O14.01,39.0,39.0
83,La2.2Ba3.8Cu6O13.86,52.0,52.0
84,La2Ba4Cu6O13.8,65.0,65.0
85,Y1La2Ba3Cu6O14.53,25.6,25.6
86,Y1La1.8Ba3.2Cu6O14.49,41.9,41.9
87,Y1La1.6Ba3.4Cu6O14.38,53.1,53.1
88,Y1La1.4Ba3.6Cu6O14.2,64.0,64.0
89,Y1La1.2Ba3.8Cu6O14.07,70.4,70.4
90,Y1La1Ba4Cu6O13.95,72.2,72.2
91,Y2La1Ba3Cu6O14.17,28.0,28.0
92,Y2La0.8Ba3.2Cu6O14.2,46.0,46.0
93,Y2La0.6Ba3.4Cu6O14.02,60.0,60.0
94,Y2La0.4Ba3.6Cu6O13.91,78.0,78.0
95,Y2La0.15Ba3.85Cu6O13.99,93.2,93.2
96,Y2La0.1Ba3.9Cu6O13.94,90.0,90.0
97,Y1Ba1.975La0.025Cu3O6.95,99.0,99.0
98,Y1Ba1.95La0.05Cu3O6.9,99.0,99.0
99,Y1Ba1.925La0.075Cu3O6.9,99.0,99.0
100,Y1Ba1.8La0.2Cu3O6.95,78.0,78.0
101,Y1Ba1.6La0.4Cu3O7.05,52.0,52.0
102,Y1Ba1.5La0.5Cu3O7.08,38.0,38.0
103,Y1Ba2Cu2.8Co0.2O7.04,53.0,53.0
104,Bi2Sr2Ca1Cu2O,87.0,87.0
105,Y1Ba2Cu2.97Co0.03O6.96,92.0,92.0
106,Y1Ba2Cu2.925Co0.075O6.97,92.0,92.0
107,Y1Ba2Cu2.85Co0.15O7.03,65.0,65.0
108,Y1Ba2Cu2.775Co0.225O6.99,58.0,58.0
109,Y1Ba2Cu2.7Co0.3O7.11,36.0,36.0
110,Y1Ba2Cu2.94Ni0.06O7.01,85.0,85.0
111,Y1Ba2Cu2.85Ni0.15O6.84,75.0,75.0
112,Y1Ba2Cu2.7Ni0.3O6.88,73.0,73.0
113,Y1Ba2Cu2.4Ni0.6O6.94,66.0,66.0
114,La1.94Sr0.06Cu1O3.995,6.5,6.5
115,La1.92Sr0.08Cu1O3.994,20.3,20.3
116,La1.89Sr0.11Cu1O3.986,29.2,29.2
117,La1.815Sr0.185Cu1O3.964,33.2,33.2
118,La1.78Sr0.22Cu1O3.945,34.8,34.8
119,La1.75Sr0.25Cu1O3.921,19.6,19.6
120,La1.73Sr0.27Cu1O3.913,30.6,30.6
121,La1Ba2Cu2.9O6.8,45.0,45.0
122,La1.2Ba1.8Cu3O6.98,80.0,80.0
123,La1.9Sr0.1Cu1O3.98,29.5,29.5
124,La1.85Sr0.15Cu1O3.98,37.9,37.9
125,La1.8Sr0.2Cu1O3.99,27.5,27.5
126,La1.9Ca0.1Cu1O3.967,20.0,20.0
127,La1.85Ca0.15Cu1O3.942,19.0,19.0
128,La1.8Ca0.2Cu1O3.917,19.5,19.5
129,Y1Ba2Cu2.955Fe0.045O6.89,72.0,72.0
130,Y1Ba2Cu2.9Fe0.1O6.92,48.0,62.0
131,Y1Ba2Cu2.52Al0.48O6.74,68.0,68.0
132,Y1Ba2Cu2.05Al0.95O6.7,63.0,63.0
133,Y1Ba2Cu2.095Al0.095O6.81,83.3,83.3
134,Y1Ba2Cu2.98Zr0.02O6.84,90.2,90.2
135,Y1Ba2Cu2.94Zr0.06O6.81,92.3,92.3
136,Y1Ba2Cu2.98Zr0.2O6.75,89.8,89.8
137,Eu1Ba2Cu3O6.76,77.0,77.0
138,Eu1Ba2Cu3O6.88,94.0,94.0
139,Y1Ba2Cu2.98Fe0.02O6.93,89.0,90.4
140,Y1Ba2Cu2.994Zn0.006O6.63,60.0,60.0
141,Eu0.1La1.7Sr0.2Cu1O4,33.0,33.0
142,Sm1.05Ba1.95Cu3O6.87,89.75,89.75
143,Sm1.15Ba1.85Cu3O6.95,77.3,77.3
144,Sm1.2Ba1.8Cu3O7.01,56.5,56.5
145,Sm1.28Ba1.72Cu3O7.03,43.6,43.6
146,Sm1.35Ba1.65Cu3O7.07,26.2,26.2
147,Bi2Sr1.3Ca0.7Cu1O6.15,84.0,84.0
148,Y1Ba2Cu2.85Ag0.15O7,90.0,90.0
149,Y1Ba2Cu3O6.46,45.0,45.0
150,Tl1Sr2Ca0.5Sm0.5Cu2O6.75,37.6,37.6
151,La1Ba1Ca1Cu3O6.98,76.35,76.35
152,Er1Ba2Cu3O6.15,35.0,35.0
153,Er1Ba2Cu3O6.34,20.0,20.0
154,Er1Ba2Cu3O6.31,55.0,55.0
155,Er1Ba2Cu3O6.67,85.0,85.0
156,Er1Ba2Cu3O6.91,92.0,92.0
157,Y1Ba2La1.94Cu3O6.963,91.8,91.8
158,Y1Ba1.92La0.08Cu3O6.965,92.6,92.6
159,Y1Ba1.9La0.1Cu3O6.975,93.9,93.9
160,Y1Ba1.86La0.14Cu3O6.98,89.4,89.4
161,Y1Ba1.8La0.2Cu3O7.013,80.5,80.5
162,Y1Ba1.76La0.24Cu3O7.024,73.4,73.4
163,Y1Ba1.7La0.3Cu3O7.059,61.4,61.4
164,Y1Ba1.66La0.34Cu3O7.073,56.0,56.0
165,Y1Ba1.6La0.4Cu3O7.083,49.4,49.4
166,Y1Ba1.54La0.46Cu3O7.118,44.1,44.1
167,Y1Ba2Cu2.95Co0.05O6.88,91.2,91.2
168,Y1Ba2Cu2.9Co0.1O6.89,55.3,55.3
169,Y1Ba2Cu2.7Co0.3O6.93,16.9,16.9
170,Y1Ba2Cu2.82Fe0.18O7,74.0,74.0
171,Y1Ba2Cu2.64Fe0.36O7,32.0,32.0
172,Gd1Ba2Cu2.64Fe0.36O6.99,21.0,21.0
173,Gd1Ba2Cu2.91Fe0.09O6.94,75.0,75.0
174,Gd1Ba2Cu2.82Fe0.18O6.91,41.0,41.0
175,Gd1Ba2Cu2.73Fe0.27O6.98,40.0,40.0
176,Bi0.7Pb0.3Sr1Ca1Cu1.8O6,73.0,73.0
177,Er1Ba2Cu3O6.53,54.3,54.3
178,Er1Ba2Cu3O6.64,61.3,61.3
179,Er1Ba2Cu3O6.78,78.2,78.2
180,Er1Ba2Cu3O6.87,94.5,94.5
181,Y0.9Pr0.1Ba2Cu3O6.91,81.0,81.0
182,Y0.8Pr0.2Ba2Cu3O6.91,62.7,62.7
183,Y0.7Pr0.3Ba2Cu3O6.88,47.5,47.5
184,Y0.65Pr0.35Ba2Cu3O7.01,44.5,44.5
185,Y0.6Pr0.4Ba2Cu3O6.9,32.0,32.0
186,Y0.55Pr0.45Ba2Cu3O7.01,29.2,29.2
187,La1Ba2Cu2.9O6.82,45.0,45.0
188,La1Ba2Cu3O6.85,93.0,93.0
189,Y1Ba2Cu2.9Al0.1O7.1,85.0,85.0
190,Y1Ba2Cu2.9Sn0.1O7.28,90.0,90.0
191,La1.84Sr0.16Cu0.987Ni0.013O4,25.0,25.0
192,La1.84Sr0.16Cu0.975Ni0.025O4,15.0,15.0
193,Bi4Ca3Sr3Cu4O16,86.5,88.1666666666667
194,Y1Ba2Cu3O7.1,92.0,91.65
195,Y1Ba2Cu3O6.51,45.4,45.4
196,Y1Ba2Cu3O6.3,28.0,28.0
197,Sm1Ba2Cu3O6.944,94.0,94.0
198,Sm1.2Ba1.8Cu3O6.965,47.0,47.0
199,Y1Ba2Cu2.97Ga0.03O7,90.88,90.88
200,Y1Ba2Cu2.94Ga0.06O7,87.99,87.99
201,Y1Ba2Cu2.91Ga0.09O7,83.71,83.71
202,Y1Ba2Cu2.88Ga0.12O7,79.89,79.89
203,Y1Ba2Cu2.85Ga0.15O7,78.49,78.49
204,Y1Ba2Cu2.82Ga0.18O7,79.24,79.24
205,Y1Ba2Cu2.79Ga0.21O7,76.91,76.91
206,Y1Ba2Cu2.76Ga0.24O7,71.79,71.79
207,Y1Ba2Cu2.73Ga0.27O7,67.04,67.04
208,Y1Ba2Cu2.67Ga0.33O7,65.64,65.64
209,Y1Ba2Cu2.61Ga0.39O7,64.8,64.8
210,Y1Ba2Cu2.55Ga0.45O7,65.36,65.36
211,Y1Ba2Cu2.4Ga0.6O7,63.31,63.31
212,Y1Ba2Cu2.885Zn0.195O7,32.4,32.4
213,Y1Ba2Cu2.98Ni0.02O7,91.6,91.6
214,Y1Ba2Cu2.95Ni0.05O7,90.6,90.6
215,Y1Ba2Cu2.6Ni0.4O7,58.0,64.5
216,Sm1La0.75Sr0.25Cu1O3.95,20.0,20.0
217,La1.887Sr0.113Cu1O4,29.7,29.7
218,La1.737Sr0.263Cu1O4,8.0,8.0
219,Ba0.77K0.23Bi1O3,28.0,28.0
220,Sm1Ba2Cu3O6.941,90.7,90.7
221,Sm1Ba2Cu3O6.927,88.1,88.1
222,Sm1Ba2Cu3O6.9,87.0,87.0
223,Sm1Ba2Cu3O6.878,91.1,91.1
224,Sm1Ba2Cu3O6.813,83.6,83.6
225,Sm1Ba2Cu3O6.773,87.8,87.8
226,Sm1Ba2Cu3O6.734,67.6,67.6
227,Sm1Ba2Cu3O6.709,59.8,59.8
228,Sm1Ba2Cu3O6.554,44.7,44.7
229,Y1Ba1.9Ca0.1Cu3O6.84,85.0,85.0
230,Y1Ba1.9Sr0.1Cu3O6.89,89.0,89.0
231,Y1Ba2Cu2.975Zn0.025O6.93,82.8,82.8
232,Y1Ba2Cu2.95Zn0.05O6.94,73.9,73.9
233,Y1Ba2Cu2.925Zn0.075O6.94,65.0,65.0
234,Y1Ba2Cu2.9Zn0.1O6.94,56.9,56.95
235,Y1Ba2Cu2.8Zn0.2O6.88,54.7,54.7
236,Y1Ba2Cu2.7Zn0.3O6.92,47.2,47.2
237,Y1Ba2Cu2.975Zn0.025O6.85,72.85,72.85
238,Y1Ba2Cu2.95Zn0.05O6.85,66.19,66.19
239,Y1Ba2Cu2.925Zn0.075O6.85,63.6,63.6
240,Y1Ba2Cu2.9Zn0.1O6.85,50.08,50.08
241,Y1Ba2Cu2.85Zn0.15O6.85,47.6,47.6
242,Y1Ba2Cu2.8Zn0.2O6.85,30.69,30.69
243,Y1Ba2Cu2.8Ni0.2O7,63.5,71.45
244,Y1Ba2Cu2.75Ni0.25O7,54.0,58.95
245,Y1Ba2Cu2.72Ni0.28O7,51.0,51.0
246,Y1Ba2Cu2.89Co0.11O7,64.0,64.0
247,Y1Ba2Cu2.82Co0.18O7,46.0,46.0
248,Y1Ba1.9K0.1Cu3O6.9,91.5,91.5
249,Y1Ba2Cu2.97Fe0.03O7,91.2,86.6
250,Bi2Sr2Ca6Cu8O19,80.0,80.0
251,Bi2Sr2Ca2Cu4O11,95.0,95.0
252,Tl1Ba1Ca1Cu2O5.5,114.0,114.0
253,Bi2.15Sr1.68Ca1.17Cu2O8,80.0,80.0
254,Tl2Ba2Cu1O5.989,10.0,10.0
255,Y1Ba2Cu3O6.29,21.9,21.9
256,Y1Ba2Cu3O6.34,23.5,23.5
257,Tl2Ba2Cu1O5.957,38.0,38.0
258,Tl2Ba2Cu1O5.947,50.0,50.0
259,Tl2Ba2Cu1O5.943,56.0,56.0
260,Tl2Ba2Ca1Cu2O7.984,90.0,91.0
261,Tl2Ba2Ca1Cu2O7.978,95.0,95.0
262,Tl2Ba2Ca1Cu2O7.958,107.0,107.0
263,Tl2Ba2Ca1Cu2O7.946,107.0,107.0
264,Tl2Ba2Ca1Cu2O7.876,110.0,110.0
265,Tl2Ba2Ca1Cu2O7.833,112.0,112.0
266,Tl2Ba2Cu1O5.94,58.0,58.0
267,Tl2Ba2Cu1O5.929,70.0,70.0
268,Tl2Ba2Cu1O5.912,82.0,82.0
269,Tl2Ba2Cu1O5.876,87.0,87.0
270,Tl2Ba2Ca2Cu3O9.964,112.0,112.0
271,Tl2Ba2Ca2Cu3O9.877,111.0,111.0
272,Tl2Ba2Ca2Cu3O9.841,110.0,110.0
273,Tl2Ba2Cu1O5.963,53.0,53.0
274,Bi1.6Pb0.3Sb0.1Sr2Ca2Cu3O10,109.0,109.0
275,Ho0.95Ca0.05Ba2Cu4O8,81.0,81.0
276,Ho0.9Ca0.1Ba2Cu4O8,87.0,87.0
277,Ho0.85Ca0.15Ba2Cu4O8,87.0,87.0
278,Ho0.8Ca0.2Ba2Cu4O8,87.0,87.0
279,Ho0.7Ca0.3Ba2Cu4O8,87.0,87.0
280,Bi4Sr4Ca2Cu4O16.25,82.4,82.4
281,Bi4Sr4Ca1.9Tm0.1Cu4O16.28,83.9,83.9
282,Bi4Sr4Ca1.8Tm0.2Cu4O16.38,83.9,83.9
283,Bi4Sr4Ca1.5Tm0.5Cu4O16.5,84.3,84.3
284,Bi4Sr4Ca1Tm1Cu4O16.67,37.7,37.7
285,Bi4Sr4Ca0.5Tm1.5Cu4O16.91,1.5,1.5
286,Bi4Sr4Ca3Cu4O16.29,81.0,81.0
287,Bi4Sr3Ca2.9Tm0.1Cu4O16.36,80.0,80.0
288,Bi4Sr3Ca2.8Tm0.2Cu4O16.41,83.0,83.0
289,Bi4Sr3Ca2.5Tm0.5Cu4O16.52,81.0,81.0
290,Bi4Sr3Ca2Tm1Cu4O16.73,46.5,46.5
291,Bi1.7Pb0.3Sr2Ca0.7Y0.3Cu2O8.25,72.0,71.5
292,Bi1.7Pb0.3Sr2Ca0.7Y0.3Cu2O8.26,73.0,73.0
293,Bi2Sr1.5Ca1.5Cu2O8.22,73.0,73.0
294,Bi2Sr1.5Ca1.5Cu2O8.25,67.0,67.0
295,Bi2Sr2Ca0.65Y0.35Cu2O8.3,74.0,74.0
296,Y1Ba2Cu4O7.8,77.5,77.5
297,Y1Ba1.9Sr0.1Cu4O7.9,78.0,78.0
298,Y1Ba1.8Sr0.2Cu4O7.9,78.0,78.0
299,Y1Ba1.6Sr0.4Cu4O7.9,79.0,79.0
300,Y1Ba1.4Sr0.6Cu4O7.8,78.5,78.5
301,Y1Ba1.2Sr0.8Cu4O7.9,79.0,79.0
302,Y1Ba1.8Sr0.2Cu3O6.8,90.5,90.5
303,Y0.95Ca0.05Ba1.6Sr0.4Cu4O7.8,82.0,82.0
304,Y0.9Ca0.1Ba1.6Sr0.4Cu4O7.8,85.5,85.5
305,Y1Ba1.6Sr0.4Cu3O6.8,88.5,88.5
306,Y1Ba1.4Sr0.6Cu3O6.8,86.0,86.0
307,Y1Ba1.2Sr0.8Cu3O6.8,86.0,86.0
308,Y1Ba0.8Sr1.2Cu3O6.8,82.0,82.0
309,Y1Ba2Cu4O7.96,86.0,86.0
310,Tl2Ba2Cu1O6.12,87.8,87.8
311,Tl2Ba2Cu1O6.16,64.9,64.9
312,Tl2Ba2Cu1O6.19,45.3,45.3
313,Bi4Sr3Ca2Y1Cu4O16,43.5,43.5
314,Bi4Sr3Ca1.6Y1.4Cu4O16,79.8,79.8
315,Bi4Sr3Ca1.5Y1.5Cu4O16,86.1,86.1
316,Bi4Sr3Ca1.4Y1.6Cu4O16,85.8,85.8
317,Bi4Sr3Ca1.2Y1.8Cu4O16,79.3,79.3
318,Bi4Sr3Ca1Y2Cu4O16,64.1,64.1
319,Bi2Sr2Ca0.75Y0.25Cu2O8,89.4,89.4
320,Nd1Ba2Cu3O6.84,93.0,93.0
321,Nd1.1Ba1.9Cu3O6.9,92.0,92.0
322,Nd1.2Ba1.8Cu3O6.96,80.0,80.0
323,Nd1.3Ba1.7Cu3O7,69.0,69.0
324,Nd1.4Ba1.6Cu3O7.09,38.0,38.0
325,Nd1.5Ba1.5Cu3O7.14,20.0,20.0
326,Y1Ba2Cu3.85O6.85,93.0,93.0
327,Y1Ba2Cu2.7Fe0.3O7.15,36.0,36.0
328,Tl1Sr1.3Nd0.7Ca1Cu2O7,81.0,81.0
329,Y1Ba2Cu2.85Zn0.15O6.97,39.0,39.0
330,Y1Ba2Cu2.85Zn0.15O6.9,32.5,32.5
331,Y1Ba2Cu2.79Zn0.21O6.97,14.2,14.2
332,Y1Ba2Cu2.94Zn0.06O6.97,67.6,67.6
333,Y1Ba2Cu2.94Zn0.06O6.76,41.1,41.1
334,Y1Ba2Cu2.97Zn0.03O6.97,79.1,79.1
335,Y1Ba2Cu2.97Zn0.03O6.9,81.0,81.0
336,Y1Ba2Cu2.97Zn0.03O6.76,61.4,61.4
337,Y1Ba2Cu2.97Zn0.03O6.59,38.7,38.7
338,Y1Ba2Cu2.97Zn0.03O6.47,29.8,29.8
339,Y1Ba2Cu2.97Zn0.03O6.85,77.0,77.0
340,Y1Ba2Cu2.97Zn0.03O6.67,39.8,39.8
341,Y1Ba2Cu2.94Zn0.06O6.84,60.8,60.8
342,Y1Ba2Cu2.94Zn0.06O6.65,18.9,18.9
343,Y1Ba2Cu2.94Zn0.06O6.59,18.9,18.75
344,Y1Ba2Cu3O6.47,51.4,47.5
345,Y1Ba2Cu3O6.33,18.6,18.6
346,Y1Ba2Cu2.94Ni0.06O6.97,85.0,85.0
347,Y1Ba2Cu2.94Ni0.06O6.9,86.3,86.3
348,Y1Ba2Cu2.94Ni0.06O6.78,64.6,64.6
349,Y1Ba2Cu2.94Ni0.06O6.6,40.1,40.1
350,Y1Ba2Cu2.94Ni0.06O6.47,23.0,23.0
351,Y1Ba2Cu2.94Ni0.06O6.7,47.4,47.4
352,Y1Ba2Cu2.94Ni0.06O6.64,43.1,43.1
353,Y1Ba2Cu2.94Ni0.06O6.56,37.5,37.5
354,Y1Ba2Cu2.85Ni0.15O6.97,77.2,77.2
355,Y1Ba2Cu2.85Ni0.15O6.9,73.0,73.0
356,Y1Ba2Cu2.85Ni0.15O6.78,41.3,41.3
357,Y1Ba2Cu2.7Ni0.3O6.97,60.4,50.2
358,Y1Ba2Cu2.7Ni0.3O6.9,46.0,46.0
359,Y0.95Pr0.05Ba2Cu3O6.97,91.5,91.5
360,Y0.6Pr0.4Ba2Cu3O6.97,40.0,40.0
361,Y0.85Ca0.05Pr0.1Ba2Cu3O6.95,84.6,84.6
362,Y0.8Ca0.1Pr0.1Ba2Cu3O6.95,81.4,81.4
363,Y0.95Pr0.05Ba2Cu3O6.95,91.5,91.5
364,Y0.85Pr0.15Ba2Cu3O6.95,81.6,81.6
365,Y0.83Ca0.02Pr0.15Ba2Cu3O6.95,83.0,83.0
366,Y0.8Ca0.05Pr0.15Ba2Cu3O6.95,82.7,82.7
367,Y0.77Ca0.08Pr0.15Ba2Cu3O6.95,81.7,81.7
368,Y0.75Ca0.1Pr0.15Ba2Cu3O6.95,79.6,79.6
369,Y0.7Ca0.15Pr0.15Ba2Cu3O6.95,77.6,77.6
370,Y0.75Ca0.05Pr0.2Ba2Cu3O6.95,76.4,76.4
371,Y0.7Ca0.1Pr0.2Ba2Cu3O6.95,77.1,77.1
372,Y0.6Ca0.2Pr0.2Ba2Cu3O6.95,72.9,72.9
373,Y0.65Ca0.15Pr0.2Ba2Cu3O6.95,77.1,77.1
374,Tl1Ba2Ca0.9Gd0.1Cu2O7,91.8,91.8
375,Tl1Ba2Ca0.8Gd0.2Cu2O7,93.6,93.6
376,Tl1Ba2Ca0.9Y0.1Cu2O7,86.1,86.1
377,Tl1Ba2Ca0.8Y0.2Cu2O7,97.6,97.6
378,Tl1Ba2Ca0.65Y0.35Cu2O7,102.0,102.0
379,Tl1Ba2Ca0.6Y0.4Cu2O7,95.8,95.8
380,Tl1Ba2Ca0.9Nd0.1Cu2O7,90.8,90.8
381,Tl1Ba2Ca0.8Nd0.2Cu2O7,96.3,96.3
382,Tl1Ba2Ca0.7Nd0.3Cu2O7,95.5,95.5
383,Y1Ba2Cu2.955Fe0.045O6.93,91.4,91.4
384,Y1Ba2Cu2.835Fe0.165O6.98,69.3,69.3
385,Y1Ba2Cu2.745Fe0.255O7.08,53.0,53.0
386,Y1Ba2Cu2.64Fe0.36O7.12,32.0,32.0
387,Y1Ba2Cu4O8.045,81.4,81.4
388,Y0.981Ba1.994Ca0.025Cu4O8,87.1,87.1
389,Y0.962Ba1.987Ca0.05Cu4O8,91.5,91.5
390,Y0.925Ba1.975Ca0.1Cu4O8,92.3,92.3
391,Y0.887Ba1.962Ca0.15Cu4O8,91.8,91.8
392,Y0.85Ba1.95Ca0.2Cu4O8,91.6,91.6
393,Y1Ba2Cu4O8.043,80.0,80.0
394,La2Cu1O4.13,34.0,31.0
395,La2Cu1O4.32,37.5,37.5
396,Nd1.847Ce0.153Cu1O4,22.5,22.5
397,Pb2.04Sr2.07Y0.61Ca0.38Cu3O8,65.0,65.0
398,Y0.8Pr0.2Ba2Cu3O6.82,71.6,71.6
399,Y1Ba2Cu2.73Fe0.27O7.1,69.0,69.0
400,Pr1.85Th0.15Cu1O3.98,17.2,17.2
401,Nd1.85Th0.15Cu1O3.98,17.0,17.0
402,Sm1.85Th0.15Cu1O3.98,1.8,1.8
403,Sm1.85Ce0.15Cu1O3.98,19.7,19.7
404,Eu1.85Ce0.15Cu1O3.98,7.3,7.3
405,La2Cu1FO4,40.0,40.0
406,Bi1.8Pb0.4Sr1.85Ca2.05Cu3O10.26,107.0,107.0
407,Bi2Sr2Ca0.8Y0.2Cu2O8.26,92.0,92.0
408,Bi2Sr2Ca0.8Gd0.2Cu2O8.26,89.8,89.8
409,La1.75Ca1.25Cu2O5.99,47.7,47.7
410,Pb2Sr2Y0.5Ca0.5Cu3O8,78.4,78.4
411,Pb2Sr2Y0.5Ca0.5Cu3O8.6,65.0,65.0
412,Y1.04Ba1.96Cu3O6.8,90.6,90.6
413,Y1Ba2Cu3O6.36,8.3,8.3
414,Th1Ca3Ba1Cu3O9,124.5,124.5
415,Y2Ba4Cu7O14.98,88.0,88.0
416,Y2Ba4Cu7O14.92,82.0,82.0
417,Y2Ba4Cu7O14.85,78.0,78.0
418,Y2Ba4Cu7O14.78,70.0,70.0
419,Y2Ba4Cu7O14.68,60.0,60.0
420,Y2Ba4Cu7O14.38,50.0,50.0
421,Y2Ba4Cu7O14.16,34.0,34.0
422,Y2Ba4Cu7O14.04,36.0,36.0
423,Tl1Ba2Ca1Cu2O7,80.0,80.8
424,Y1Ba2Cu2.94Al0.06O7,87.0,87.0
425,Tl2Ba2Cu1O6.01,81.0,81.0
426,Tl2Ba2Cu1O6.03,62.0,62.0
427,Tl2Ba2Cu1O6.05,47.0,47.0
428,Tl2Ba2Cu1O6.08,16.0,16.0
429,Nd1.86Ce0.14Cu1O3.96,21.3,21.3
430,Nd1.85Ce0.15Cu1O3.95,22.1,22.1
431,Nd1.84Ce0.16Cu1O3.96,16.1,16.1
432,Y1Ba2Cu2.7Zn0.3O7,19.0,23.0
433,Nd1.85Th0.15Cu1O4,22.5,22.5
434,Nd1.55La0.3Th0.15Cu1O4,22.0,22.0
435,Nd1.25La0.6Th0.15Cu1O4,18.0,18.0
436,Nd0.95La0.9Th0.15Cu1O4,16.0,16.0
437,Nd0.85La1Th0.15Cu1O4,16.0,16.0
438,Eu1.55La0.3Ce0.15Cu1O4,10.0,10.0
439,Eu1.25La0.6Ce0.15Cu1O4,15.0,15.0
440,Eu0.95La0.9Ce0.15Cu1O4,17.5,17.5
441,Eu0.85La1Ce0.15Cu1O4,15.0,15.0
442,Eu0.65La1.2Ce0.15Cu1O4,11.0,11.0
443,Nd1.25La0.6Ce0.15Cu1O4,23.0,23.0
444,Sm1Ba2Cu4O8,69.3,69.3
445,Nd1.85Ce0.15Cu1O3.93,24.0,24.0
446,Y0.4Pr0.6Ba2Cu3O6.95,9.0,9.0
447,Y1Ba2Cu2.7Fe0.3O7.1,69.0,69.0
448,Y0.8Pr0.2Ba2Cu2.7Fe0.3O7.1,25.0,25.0
449,Gd1Ba2Cu3O6.8,81.0,81.0
450,Tl1.75Cd0.25Ba2Cu1O6,88.0,88.0
451,Nd1.85Ce0.15Cu0.999Co0.001O4,15.5,15.5
452,Bi1Pb1Sr2Y0.65Ca0.35Cu2O8,76.0,76.0
453,Bi1Pb1Sr2Y0.6Ca0.4Cu2O8,83.0,83.0
454,Bi1Pb1Sr2Y0.5Ca0.5Cu2O8,85.0,85.0
455,Bi1Pb1Sr2Y0.4Ca0.6Cu2O8,79.5,79.5
456,Bi1Pb1Sr2Y0.3Ca0.7Cu2O8,75.0,75.0
457,Bi1Pb1Sr1.2La0.2Cu1O6,24.0,24.0
458,Bi1Pb1Sr1.26La0.26Cu1O6,26.0,26.0
459,Bi1Pb1Sr1.5La0.5Cu1O6,16.3,16.3
460,Bi1Pb1Sr0.12Pr0.12Cu1O6,11.0,11.0
461,Bi1Pb1Sr0.2Pr0.2Cu1O6,15.0,15.0
462,Bi1Pb1Sr0.3Pr0.3Cu1O6,14.0,14.0
463,La1.94Ba0.04Cu1O4,4.0,4.0
464,La1.906Ba0.094Cu1O4,32.0,32.0
465,La1.898Ba0.102Cu1O4,29.0,29.0
466,La1.882Ba0.118Cu1O4,9.0,9.0
467,La1.858Ba0.142Cu1O4,29.0,29.0
468,La1.76Ba0.24Cu1O4,14.0,14.0
469,Y0.6Eu0.4Ba2Cu3O7,92.6,92.6
470,Y0.2Eu0.8Ba2Cu3O7,93.8,93.8
471,Y1Ba2Cu3.94Zn0.06O8,39.6,39.6
472,Y1Ba2Cu3.7Zn0.3O8,22.5,22.5
473,Y1Ba2Cu2.94Al0.06O6,86.0,86.0
474,La1.7Sr0.3Ca1Cu2O6,54.0,45.5
475,La1.8Sr0.2Ca1Cu2O6,53.0,40.75
476,La1.774Sr0.226Cu1O4,19.8,19.8
477,Bi2Sr2Ca1Cu2O8.199,70.0,70.0
478,Bi2Sr2Ca1Cu2O8.198,78.0,78.0
479,Bi2Sr2Ca1Cu2O8.196,85.0,85.0
480,Bi2Sr2Ca1Cu2O8.195,91.0,91.0
481,Bi2Sr2Ca1Cu2O8.194,92.0,92.0
482,Bi2Sr2Ca1Cu2O8.118,91.0,91.0
483,Bi2Sr2Ca1Cu2O8.1,90.0,90.0
484,Nd1.85Ce0.15Cu0.998Co0.002O4,16.5,15.45
485,Nd1.85Ce0.15Cu0.996Co0.004O4,11.2,10.4
486,Nd1.85Ce0.15Cu0.995Co0.005O4,7.3,7.3
487,Nd1.85Ce0.15Cu0.994Co0.006O4,4.3,4.3
488,Nd1.85Ce0.15Cu0.998Ni0.002O4,17.3,17.3
489,Nd1.85Ce0.15Cu0.996Ni0.004O4,13.5,13.5
490,Nd1.85Ce0.15Cu0.994Ni0.006O4,8.4,8.4
491,Nd1.85Ce0.15Cu0.996Zn0.004O4,18.1,18.1
492,Bi4Sr3Ca3Cu4O16.25,83.0,83.0
493,Sm1.88Ce0.12Cu1O4,3.9,3.9
494,Sm1.8Ce0.2Cu1O4,14.7,14.7
495,La1.85Sr0.15Cu0.996Fe0.004O4,29.4,29.4
496,La1.85Sr0.15Cu0.988Fe0.012O4,11.6,11.6
497,La1.85Sr0.15Cu0.985Fe0.015O4,5.2,5.2
498,La1.85Sr0.15Cu0.982Fe0.018O4,0.2,0.2
499,La1.85Sr0.15Cu0.982Zn0.018O4,12.6,12.6
500,La1.85Sr0.15Cu0.979Zn0.021O4,10.4,10.4
501,La1.85Sr0.15Cu0.976Zn0.024O4,6.6,6.6
502,La1.85Sr0.15Cu0.973Zn0.027O4,2.8,2.8
503,La1.85Sr0.15Cu0.996Co0.004O4,30.0,30.0
504,La1.85Sr0.15Cu0.992Co0.008O4,23.1,23.1
505,La1.85Sr0.15Cu0.988Co0.012O4,18.6,18.6
506,La1.85Sr0.15Cu0.982Co0.018O4,8.9,8.9
507,La1.85Sr0.15Cu0.979Co0.021O4,6.0,6.0
508,La1.85Sr0.15Cu0.976Co0.024O4,4.4,4.4
509,La1.85Sr0.15Cu0.973Co0.027O4,2.5,2.5
510,La1.85Sr0.15Cu0.995Ga0.005O4,29.8,29.8
511,La1.85Sr0.15Cu0.99Ga0.01O4,24.1,24.1
512,La1.85Sr0.15Cu0.985Ga0.015O4,13.7,13.7
513,La1.85Sr0.15Cu0.98Ga0.02O4,8.3,8.3
514,La1.85Sr0.15Cu0.977Ga0.023O4,0.9,0.9
515,La1.85Sr0.15Cu0.975Ga0.025O4,0.7,0.7
516,La1.85Sr0.15Cu0.993Ni0.007O4,32.6,32.6
517,La1.85Sr0.15Cu0.986Ni0.014O4,27.9,27.9
518,La1.85Sr0.15Cu0.966Ni0.034O4,9.4,9.4
519,La1.85Sr0.15CuNi0.037O4,6.1,6.1
520,La1.85Sr0.15CuNi0.04O4,2.5,2.5
521,La1.85Sr0.15Cu0.996Al0.004O4,30.4,30.4
522,La1.85Sr0.15Cu0.992Al0.008O4,27.1,27.1
523,La1.85Sr0.15Cu0.988Al0.012O4,17.9,17.9
524,La1.85Sr0.15Cu0.985Al0.015O4,15.0,15.0
525,La1.85Sr0.15Cu0.982Al0.018O4,9.1,9.1
526,La1.85Sr0.15Cu0.979Al0.021O4,3.7,3.7
527,Y1Ba2Cu4O7.9,78.3,78.3
528,Y1Ba1.9La0.1Cu4O7.8,67.8,67.8
529,Y1Ba1.8La0.2Cu4O7.9,60.1,60.1
530,Y1Ba1.7La0.3Cu4O7.8,62.7,62.7
531,Y0.95Ca0.05Ba1.9La0.1Cu4O7.9,68.8,68.8
532,Y0.9Ca0.1Ba1.9La0.1Cu4O7.8,79.0,79.0
533,Y1Ba2Cu2.8Fe0.2O6.76,27.8,27.8
534,Y1Ba2Cu2.8Fe0.2O6.8,43.9,43.9
535,Y1Ba2Cu2.8Fe0.2O6.85,57.7,57.7
536,Y1Ba2Cu2.8Fe0.2O6.9,58.8,58.8
537,Y1Ba2Cu2.9Fe0.1O6.64,20.5,20.5
538,Y1Ba2Cu2.9Fe0.1O6.7,28.5,28.5
539,Y1Ba2Cu2.9Fe0.1O6.75,37.4,37.4
540,Y1Ba2Cu2.9Fe0.1O6.85,63.8,63.8
541,Y1Ba2Cu2.9Fe0.1O6.9,74.9,74.9
542,Y1Ba2Cu2.95Fe0.05O6.55,17.8,17.8
543,Y1Ba2Cu2.95Fe0.05O6.6,26.2,26.2
544,Y1Ba2Cu2.95Fe0.05O6.64,37.4,37.4
545,Y1Ba2Cu2.95Fe0.05O6.69,43.5,43.5
546,Y1Ba2Cu2.95Fe0.05O6.73,52.7,52.7
547,Y1Ba2Cu2.95Fe0.05O6.79,67.6,67.6
548,Y1Ba2Cu2.95Fe0.05O6.84,76.4,76.4
549,Y1Ba2Cu2.95Fe0.05O6.9,88.7,88.7
550,Bi2Sr1.6Ca1.2Lu0.2Cu2O8.26,88.6,88.6
551,Bi2Sr1.6Ca1.2Yb0.2Cu2O8.26,88.3,88.3
552,Bi2Sr1.6Ca1.2Y0.2Cu2O8.26,89.1,89.1
553,Bi2Sr1.6Ca1.2Dy0.2Cu2O8.26,88.0,88.0
554,Bi2Sr1.6Ca1.2Gd0.2Cu2O8.26,87.1,87.1
555,Bi2Sr1.6Ca1.2Eu0.2Cu2O8.26,87.1,87.1
556,Bi2Sr1.6Ca1.2Nd0.2Cu2O8.26,86.0,86.0
557,Bi2Sr1.6Ca1.2La0.2Cu2O8.27,86.0,86.0
558,Bi2Sr1.8Ca1Lu0.2Cu2O8.27,91.1,91.1
559,Bi2Sr1.8Ca1Yb0.2Cu2O8.26,90.1,90.1
560,Bi2Sr1.8Ca1Y0.2Cu2O8.25,90.4,90.4
561,Bi2Sr1.8Ca1Dy0.2Cu2O8.26,89.2,89.2
562,Bi2Sr1.8Ca1Gd0.2Cu2O8.26,88.9,88.9
563,Bi2Sr1.8Ca1Eu0.2Cu2O8.25,88.9,88.9
564,Bi2Sr1.8Ca1Nd0.2Cu2O8.26,87.7,87.7
565,Bi2Sr1.8Ca1La0.2Cu2O8.27,87.8,87.8
566,Bi2Sr2Ca0.8Lu0.2Cu2O8.27,92.5,92.5
567,Bi2Sr2Ca0.8Yb0.2Cu2O8.26,92.1,91.65
568,Bi2Sr2Ca0.8Y0.2Cu2O8.27,92.6,92.6
569,Bi2Sr2Ca0.8Dy0.2Cu2O8.26,91.7,91.25
570,Bi2Sr2Ca0.8Gd0.2Cu2O8.27,90.9,90.9
571,Bi2Sr2Ca0.8Eu0.2Cu2O8.26,90.9,90.65
572,Bi2Sr2Ca0.8Nd0.2Cu2O8.26,89.7,89.25
573,Bi2Sr2Ca0.8La0.2Cu2O8.26,89.0,88.45
574,Tl0.8La1Sr1Cu1.2O5,37.0,37.0
575,Tl0.6La1Sr1Cu1.4O5,33.0,33.0
576,Tl0.4La1Sr1Cu1.6O5,30.0,30.0
577,Tl0.7La1Sr1Cu1O5,38.5,38.5
578,Tl1Ba2Cu1O5,95.0,95.0
579,Tl1Ba1Sr1Cu1O5,56.5,49.0
580,Er1Ba2Cu2.85Zn0.15O7,55.0,55.0
581,Er1Ba2Cu2.82Ni0.18O7,65.0,65.0
582,Tl1Ba2Ca0.8Nd0.2Cu2O6.86,100.0,100.0
583,Tl1Ba2Ca0.5Nd0.5Cu2O6.86,40.0,40.0
584,Nd1.85Ce0.15Cu1O3.97,20.0,20.0
585,La1.85Ca0.989Sr0.161Cu2O5.93,13.0,13.0
586,La1.83Ca1.006Sr0.164Cu2O6.08,14.1,14.1
587,La1.8Ca1.032Sr0.168Cu2O6.08,15.0,15.0
588,Y1Ba2Cu2.94Fe0.06O6.85,85.0,85.0
589,Y1Ba2Cu2.91Fe0.09O6.83,60.0,60.0
590,Y1Ba2Cu2.85Fe0.15O7.02,76.0,76.0
591,Bi1.8Pb0.2Sr1.8Ca1Nd0.2Cu2O8.2,86.0,86.0
592,Bi1.8Pb0.2Sr2Ca0.8Nd0.2Cu2O8.21,87.0,87.0
593,Bi1.6Pb0.4Sr1.6Ca1Nd0.4Cu2O8.17,79.0,79.0
594,Bi1.6Pb0.4Sr2Ca0.6Nd0.4Cu2O8.26,85.0,85.0
595,Bi1.4Pb0.6Sr1.4Ca1Nd0.6Cu2O8.22,25.0,25.0
596,Bi1.4Pb0.6Sr2Ca0.4Nd0.6Cu2O8.24,65.0,65.0
597,Bi2Sr1.6La0.4Cu1O6.26,14.3,14.3
598,Bi1.8Pb0.2Sr1.6La0.4Cu1O6.182,13.7,13.7
599,Bi1.7Pb0.3Sr1.6La0.4Cu1O6.141,20.2,20.2
600,Bi1.6Pb0.4Sr1.6La0.4Cu1O6.082,23.0,23.0
601,Bi1.5Pb0.5Sr1.6La0.4Cu1O6.055,28.4,28.4
602,Bi1.4Pb0.6Sr1.6La0.4Cu1O6.068,28.0,28.0
603,Bi1.2Pb0.8Sr1.6La0.4Cu1O6.014,17.3,17.3
604,Bi1Pb1Sr1.6La0.4Cu1O6.065,19.8,19.8
605,Bi1.5Pb0.5Sr1.8La0.2Cu1O5.983,9.2,9.2
606,Bi1.5Pb0.5Sr1.7La0.3Cu1O5.993,15.6,15.6
607,Bi1.5Pb0.5Sr1.6La0.4Cu1O6.044,28.1,28.1
608,Bi1.5Pb0.5Sr1.5La0.5Cu1O6.074,18.1,18.1
609,Bi1.5Pb0.5Sr1.4La0.6Cu1O6.118,10.8,10.8
610,Bi1.6Pb0.4Sr1.8Ca1Nd0.2Cu2O8.11,87.0,87.0
611,Bi1.6Pb0.4Sr2Ca0.8Nd0.2Cu2O8.16,87.0,87.0
612,Sr0.85Pr0.15Cu1O2,39.0,39.0
613,Li1Ti1O4,12.15,12.15
614,Pb1Sr0.8Ba1.2Y0.7Ca0.3Cu3O8.41,42.0,42.0
615,Pb0.5Sr2Y0.6Ca0.4Cu2.5O6.97,67.0,67.0
616,Pb0.8Sr1Ba1.2Y0.7Ca0.3Cu3O7.59,40.0,40.0
617,Pb0.8Sr1Ba1.2Y0.7Ca0.3Cu3O8.28,74.0,74.0
618,Pb0.8Sr1Ba1.2Y0.7Ca0.3Cu3O8.35,77.0,77.0
619,Pb0.8Sr0.8Ba1.2Y0.7Ca0.3Cu3.2O8.3,75.0,75.0
620,La1.9Ba0.1Cu0.99Ga0.01O4,14.3,14.3
621,La1.88Ba0.12Cu0.99Ga0.01O4,8.2,8.2
622,La1.87Ba0.13Cu0.99Ga0.01O4,4.5,4.5
623,La1.84Ba0.16Cu0.99Ga0.01O4,8.3,8.3
624,La1.82Ba0.18Cu0.99Ga0.01O4,8.6,8.6
625,La1.9Ba0.1Cu0.99Zn0.01O4,9.8,9.8
626,La1.84Ba0.16Cu0.99Zn0.01O4,12.4,12.4
627,La1.82Ba0.18Cu0.99Zn0.01O4,13.9,13.9
628,La1.7Ba0.3Cu0.99Zn0.01O4,5.0,5.0
629,La1.94Ba0.06Cu1O4,10.2,10.2
630,Y1Ba2Cu2.7Ga0.3O6.93,75.0,75.0
631,Y1Ba2Cu2.88Zn0.12O6.92,53.0,53.0
632,La1.922Ba0.078Cu1O4,22.9,24.95
633,La1.903Ba0.097Cu1O4,26.0,26.0
634,La1.843Ba0.157Cu1O4,25.3,25.3
635,La1.823Ba0.177Cu1O4,25.5,25.5
636,La1.801Ba0.199Cu1O4,23.5,23.5
637,La1.782Ba0.218Cu1O4,21.6,21.6
638,La1.751Ba0.249Cu1O4,13.7,13.7
639,La1.7Ba0.3Cu1O4,9.7,9.7
640,La1.65Ba0.35Cu1O4,4.2,4.2
641,La1.6Ba0.4Cu1O4,4.2,4.2
642,La1.9Ba0.1Cu0.99Ni0.01O4,17.0,17.0
643,La1.882Ba0.118Cu0.99Ni0.01O4,12.7,12.7
644,La1.869Ba0.131Cu0.99Ni0.01O4,7.0,7.0
645,La1.86Ba0.14Cu0.99Ni0.01O4,11.0,11.0
646,La1.842Ba0.158Cu0.99Ni0.01O4,19.0,19.0
647,La1.822Ba0.178Cu0.99Ni0.01O4,18.2,18.2
648,Ba2Cu3O7,92.0,92.0
649,Y1Ba2Cu3H0.13O7,93.5,93.5
650,Y1Ba2Cu3H0.19O7,93.5,93.5
651,Y1Ba2Cu3H0.38O7,93.8,93.8
652,Y1Ba2Cu3H0.49O7,93.6,93.6
653,Sr2Y0.7Ca0.3Cu2.35Pb0.65O6.89,17.0,17.0
654,Pr1Tl2Sr2Ca4Cu5O2,88.0,88.0
655,Y0.8Ca0.2Ba2Cu3O6.1,50.0,50.0
656,La1Ba1Ca1Cu3O6.856,66.0,66.0
657,La1Ba1Ca1Cu2.9Ni0.1O6.85,45.0,45.0
658,La1Ba1Ca1Cu2.8Ni0.2O6.837,30.0,30.0
659,La1Ba1Ca1Cu2.7Ni0.3O6.848,28.0,28.0
660,La1Ba1Ca1Cu2.6Ni0.4O6.854,24.0,24.0
661,Bi2Ca2.5Pr0.5Cu2O8.53,45.0,45.0
662,Bi2Ca2.5Nd0.5Cu2O8.43,33.5,33.5
663,Bi2Ca2.5Sm0.5Cu2O8.33,22.0,22.0
664,Bi2Ca2.5Eu0.5Cu2O8.31,7.0,7.0
665,Bi2Ca2.5Gd0.5Cu2O8.33,4.0,4.0
666,Bi2Sr1.8Li0.2Ca1Cu2O8,77.0,77.0
667,Bi2Sr1.6Li0.4Ca1Cu2O7.87,86.0,86.0
668,Bi2Sr1.4Li0.6Ca1Cu2O7.7,94.0,94.0
669,Bi1.4Pb0.6Sr2Ca2Cu3O7,108.5,108.5
670,Bi1.4Pb0.6Sr2Ca1.9Ga0.1Cu3O7,104.4,104.4
671,Bi1.4Pb0.6Sr2Ca1.8Ga0.2Cu3O7,68.2,68.2
672,Bi1.4Pb0.6Sr2Ca1.7Ga0.3Cu3O7,67.4,67.4
673,Bi1.4Pb0.6Sr2Ca1.6Ga0.4Cu3O7,69.4,69.4
674,Bi1.4Pb0.6Sr2Ca1.4Ga0.6Cu3O7,70.6,70.6
675,Bi1.4Pb0.6Sr2Ca1.2Ga0.8Cu3O7,67.7,67.7
676,Bi1.4Pb0.6Sr2Ca1Ga1Cu3O7,66.5,66.5
677,Bi1.4Pb0.6Sr2Ga2Cu3O7,62.7,62.7
678,La1.875Ba0.1Sr0.025Cu1O4,6.0,6.0
679,La1.87Sr0.125Cu1.07O4,26.4,26.4
680,La1.88Sr0.125Cu0.97O4,28.4,28.4
681,Nd2Cu1F0.2O3.8,27.0,27.0
682,Nd2Cu1F0.4O3.6,18.5,18.5
683,Nd2Cu1F0.5O3.5,17.5,17.5
684,Bi2Sr2Ca0.9Gd0.1Cu2O8,80.0,80.0
685,Bi2Sr2Ca0.8Gd0.2Cu2O8,73.0,73.0
686,Bi2Sr2Ca0.7Gd0.3Cu2O8,48.0,48.0
687,Bi2Sr2Ca0.6Gd0.4Cu2O8,30.0,30.0
688,Bi2Sr2Ca0.9Y0.1Cu2O8,77.0,76.5
689,Bi2Sr2Ca0.8Y0.2Cu2O8,70.0,79.8
690,Bi2Sr2Ca0.7Y0.3Cu2O8,48.0,64.7
691,Bi2Sr2Ca0.6Y0.4Cu2O8,37.0,49.85
692,Bi2Sr2Ca0.5Y0.5Cu2O8,22.0,31.5
693,Bi2Sr2Ca0.4Y0.6Cu2O8,9.0,9.0
694,Bi1.8Ga0.2Sr1.8Ca1.2Cu2O8,56.5,56.5
695,Bi1.5Ga0.5Sr1.8Ca1.2Cu2O8,41.0,41.0
696,Bi1Ga1Sr1.8Ca1.2Cu2O8,24.8,24.8
697,Pb2Sr2Eu1Cu3O8,71.0,71.0
698,Pb2Sr2Dy1Cu3O8,76.5,76.5
699,Tl2Ba2Ca2Cu3O9.83,114.0,114.0
700,Tl1.8Ba2Ca2.2Cu3O9.92,112.0,112.0
701,Tl1.7Ba2Ca2.3Cu3O9.82,116.0,116.0
702,Tl1.6Ba2Ca2.4Cu3O9.67,118.0,118.0
703,Tl1.4Ba2Ca2.6Cu3O9.53,118.0,118.0
704,Y1Ba2Cu4Li0.016O8,77.0,77.0
705,Y1Ba2Cu4Li0.031O8,72.0,72.0
706,Y1Ba2Cu4Li0.062O8,64.0,64.0
707,Y1Ba2Cu4Li0.125O8,58.0,58.0
708,Y1Ba2Cu4Li0.25O8,58.0,58.0
709,Sr0.84Nd0.16Cu1O2,24.0,32.0
710,Y1Ba1.9La0.1Cu3O7.06,91.9,91.9
711,Y1Ba1.8La0.2Cu3O7.05,77.3,77.3
712,Y1Ba1.6La0.4Cu3O7.11,49.3,49.3
713,Y1Ba1.5La0.5Cu3O7.19,38.3,38.3
714,Pb0.5Sr2Ca0.5Nd0.5Cu2.5O7,60.0,60.0
715,Pb0.5Sr2Ca0.5Sm0.5Cu2.5O7,62.0,62.0
716,Pb0.5Sr2Ca0.5Eu0.5Cu2.5O7,60.0,60.0
717,Pb0.5Sr2Ca0.5Gd0.5Cu2.5O7,60.0,60.0
718,Pb0.5Sr2Ca0.5Dy0.5Cu2.5O7,65.9,65.9
719,Pb0.5Sr2Ca0.5Ho0.5Cu2.5O7,67.9,67.9
720,Pb0.5Sr2Ca0.5Er0.5Cu2.5O7,70.0,70.0
721,Pb0.5Sr2Ca0.5Tm0.5Cu2.5O7,72.0,72.0
722,Y0.975Ca0.025Ba2Cu2.975Al0.025O6.89,94.5,94.5
723,Y0.95Ca0.05Ba2Cu2.95Al0.05O6.88,92.0,92.0
724,Y0.9Ca0.1Ba2Cu2.9Al0.1O6.88,91.1,91.1
725,Y0.85Ca0.15Ba2Cu2.85Al0.15O6.87,90.5,90.5
726,Y0.8Ca0.2Ba2Cu2.8Al0.2O6.88,89.1,89.1
727,Y0.75Ca0.25Ba2Cu2.75Al0.25O6.86,88.2,88.2
728,Y0.8Ca0.1Pr0.1Ba2Cu3O7.01,78.4,78.4
729,Y0.6Ca0.2Pr0.2Ba2Cu3O7,67.1,67.1
730,Y0.4Ca0.3Pr0.3Ba2Cu3O7.02,53.6,53.6
731,Y0.2Ca0.4Pr0.4Ba2Cu3O7,36.5,36.5
732,Bi2Sr2Ca0.8Y0.2Cu2O8.34,86.0,86.0
733,Bi2Sr2Ca0.6Y0.4Cu2O8.36,76.0,76.0
734,Bi2Sr2Ca0.5Y0.5Cu2O8.39,66.0,66.0
735,Bi2Sr2Ca0.5Y0.5Cu2O8.36,18.0,18.0
736,Gd1Nd0.85Ce0.15Cu1O4,5.9,5.9
737,Gd0.75Nd1.1Ce0.15Cu1O4,10.1,10.1
738,Gd0.5Nd1.35Ce0.15Cu1O4,14.3,14.3
739,Gd0.2Nd1.65Ce0.15Cu1O4,18.5,18.5
740,Nd1.75Y0.1Ce0.15Cu1O4,21.0,21.0
741,Nd1.65Y0.2Ce0.15Cu1O4,17.3,17.3
742,Nd1.75La0.1Ce0.15Cu1O4,20.0,20.0
743,Nd1.65La0.2Ce0.15Cu1O4,21.2,21.2
744,Nd1.55La0.3Ce0.15Cu1O4,21.5,23.35
745,Nd1.35La0.5Ce0.15Cu1O4,19.1,19.1
746,Nd1.15La0.7Ce0.15Cu1O4,19.0,19.0
747,Nd0.95La0.9Ce0.15Cu1O4,18.4,20.2
748,Nd0.65La1.2Ce0.15Cu1O4,5.8,5.8
749,Ba0.6K0.4Bi0.9Pb0.1O3,21.5,21.5
750,Ba0.6K0.4Bi0.8Pb0.2O3,14.7,14.7
751,Ba0.7K0.3Bi0.7Pb0.3O3,14.6,14.6
752,Ba0.6K0.4Bi0.7Pb0.3O3,11.3,11.3
753,Ba0.9K0.1Bi0.4Pb0.6O3,11.3,11.3
754,Ba0.6K0.4Bi0.6Pb0.4O3,9.2,9.2
755,Ba0.9K0.1Bi0.3Pb0.7O3,9.3,9.3
756,Ba0.6K0.4Bi0.5Pb0.5O3,7.2,7.2
757,Ba0.8K0.2Bi0.3Pb0.7O3,7.2,7.2
758,Tl0.76Ba1Cu1O4.5,86.0,86.0
759,Zn1Tl0.78Ba1Cu1O4.5,81.0,81.0
760,Cd1Tl0.7Ba1Cu1O4.5,52.5,52.5
761,Hg0.76Tl0.76Ba1Cu1O4.5,87.5,87.5
762,Eu1Ba2Cu3O6.97,94.77,94.77
763,Eu0.9Pr0.1Ba2Cu3O6.95,79.45,79.45
764,Eu0.8Pr0.2Ba2Cu3O6.97,57.9,57.9
765,Eu0.7Pr0.3Ba2Cu3O6.95,38.8,38.8
766,Eu0.6Pr0.4Ba2Cu3O6.97,15.0,15.0
767,Pb0.5Sr1.8Ba0.2Y0.85Ca0.15Cu2.5O6.98,25.0,25.0
768,Y2Ba4Cu7O15.09,89.0,89.0
769,Y2Ba4Cu7O15.03,87.0,87.0
770,Y2Ba4Cu7O14.53,60.0,60.0
771,Y2Ba4Cu7O14.13,37.0,37.0
772,Tm0.9Pr0.1Ba2Cu3O6.95,87.9,87.9
773,Tm0.8Pr0.2Ba2Cu3O6.95,77.9,77.9
774,Tm0.7Pr0.3Ba2Cu3O6.95,64.1,64.1
775,Tm0.6Pr0.4Ba2Cu3O6.95,50.3,50.3
776,Tm0.5Pr0.5Ba2Cu3O6.95,28.9,28.9
777,Gd1Ba2Cu3O6.95,90.0,90.0
778,Gd0.9Pr0.1Ba2Cu3O6.95,74.3,74.3
779,Gd0.8Pr0.2Ba2Cu3O6.95,53.1,53.1
780,Gd0.7Pr0.3Ba2Cu3O6.95,30.6,30.6
781,Gd0.6Pr0.4Ba2Cu3O6.95,11.2,11.2
782,Bi2Sr1.6La0.4Cu1O6.32,23.2,23.2
783,Bi1.7Pb0.3Sr2Ca1Cu2O0.23,75.75,75.75
784,Bi1.7Pb0.3Sr2Ca1Cu2O0.27,67.6,67.6
785,Y1Sr2Cu2.85Re0.15O7,53.0,53.0
786,Y1Sr2Cu2.8Re0.2O6.9,43.0,43.0
787,Y1Sr2Cu2.75Re0.25O7,37.0,37.0
788,Y1Sr2Cu2.7Re0.3O7.1,33.0,33.0
789,Y1Sr2Cu2.85Re0.15O7.1,73.0,73.0
790,Y1Sr2Cu2.8Re0.2O7.2,63.0,63.0
791,Y1Sr2Cu2.75Re0.25O7.3,49.0,49.0
792,Y1Sr2Cu2.7Re0.3O7.2,44.0,44.0
793,Y1Sr2Cu2.8W0.2O6.9,45.0,45.0
794,Y1Sr2Cu2.75W0.25O6.9,33.0,33.0
795,Y1Sr2Cu2.8W0.2O7.2,66.0,66.0
796,Y1Sr2Cu2.75W0.25O7.1,51.0,51.0
797,Y1Sr2Cu2.7W0.3O6.9,28.0,26.0
798,Y1Sr2Cu2.8Mo0.2O7,40.0,40.0
799,Y1Sr2Cu2.65Mo0.35O7.2,29.0,29.0
800,Y1Sr2Cu2.8Mo0.2O7.1,71.0,71.0
801,Y1Sr2Cu2.75Mo0.25O7.1,55.0,43.0
802,Y1Sr2Cu2.7Mo0.3O7.1,43.0,36.5
803,Y1Sr2Cu2.65Mo0.35O7.4,43.0,43.0
804,Y1Sr2Cu2.7Co0.3O6.7,27.0,27.0
805,Y1Sr2Cu2.65Ga0.35O6.6,17.0,17.0
806,Y1Sr2Cu2.65Ga0.35O6.7,21.0,21.0
807,Y1Sr2Cu2.8Ge0.2O,18.0,18.0
808,Y1Sr2Cu2.7Fe0.3O6.9,43.0,43.0
809,Y1Sr2Cu2.65Fe0.35O6.7,34.0,34.0
810,Y1Sr2Cu2.7Fe0.3O7.1,51.0,51.0
811,Y1Sr2Cu2.65Fe0.35O7.1,46.0,46.0
812,Y1Sr2Cu2.6Fe0.4O7,37.0,29.0
813,Y1Sr2Cu2.7Co0.3O6.5,13.0,13.0
814,Y1Sr2Cu2.8V0.2O6.5,16.0,16.0
815,Y1Sr2Cu2.7Ti0.3O6.7,26.0,26.0
816,Y1Sr2Cu2.675Ti0.325O6.6,21.0,21.0
817,Y1Sr2Cu2.65Ti0.35O6.8,21.0,21.0
818,Y1Sr2Cu2.7Ti0.3O7,58.0,58.0
819,Y1Sr2Cu2.675Ti0.325O7.1,56.0,56.0
820,Y1Sr2Cu2.65Ti0.35O7.1,53.0,53.0
821,Sr0.95La0.05Cu1O2.01,42.4,42.4
822,Sr0.9La0.1Cu1O1.96,42.5,42.5
823,Sr0.88La0.12Cu1O1.97,42.4,42.4
824,Dy1Ba1Sr1Cu3O6.93,83.0,83.0
825,Ba0.7K0.3Bi1O3,29.9,29.9
826,Ba0.575K0.425Bi1O3,27.3,27.3
827,Nd1Ba2Cu3O6.86,78.6,78.6
828,Nd0.75Pr0.25Ba2Cu3O6.96,11.7,11.7
829,Lu0.5Pr0.5Ba2Cu3O6.75,40.1,40.1
830,Yb0.5Pr0.5Ba2Cu3O6.67,38.7,38.7
831,Tm0.5Pr0.5Ba2Cu3O6.64,36.0,36.0
832,Er0.5Pr0.5Ba2Cu3O6.82,34.4,34.4
833,Ho0.5Pr0.5Ba2Cu3O6.67,24.3,24.3
834,Y0.5Pr0.5Ba2Cu3O6.68,27.1,27.1
835,Dy0.5Pr0.5Ba2Cu3O6.85,19.0,19.0
836,La1.75Sr0.25Cu1O4.07,37.0,37.0
837,La1.67Sr0.33Cu1O4,37.0,37.0
838,La1.99Sr0.01Cu1O4.13,40.0,40.0
839,La1.98Sr0.02Cu1O4.09,40.0,40.0
840,La1.97Sr0.03Cu1O4.06,39.0,39.0
841,La1.96Sr0.04Cu1O4.05,40.0,40.0
842,La1.85Sr0.15Cu1O4.05,39.0,39.0
843,Pb0.5Ca1Sr2Y0.5Cu2O6.93,30.0,30.0
844,Pb0.5Ca1Sr2Y0.5Cu2O6.95,50.0,50.0
845,Pb0.5Ca1Sr2Y0.5Cu2O6.97,55.0,55.0
846,Pb0.5Ca1Sr2Y0.5Cu2O7,62.0,62.0
847,Tl2Ba2Ca4Cu5O14,124.0,124.0
848,Tl2Ba2Ca5Cu6O16,120.0,120.0
849,Bi8Sr6Ca6Cu9O33.964,80.0,80.0
850,Bi8Sr6Ca6Cu9O33.912,85.0,85.0
851,Bi8Sr6Ca6Cu9O33.85,72.5,72.5
852,Bi8Sr6Ca6Cu9O34,74.3,74.3
853,Bi8Sr8Ca4Cu9O34.16,94.2,94.2
854,Bi8Sr8Ca4Cu9O34.25,73.5,73.5
855,Bi8Sr7Ca5Cu9O34.13,72.5,72.5
856,Bi8Sr5Ca7Cu9O34.94,74.4,74.4
857,Tl0.5Pb0.5Sr1.6Ca2.4Cu3O9,124.0,118.0
858,Y1Ba2Cu3.925Fe0.075O8,44.2,44.2
859,La1.82Sr0.18Cu1O3.994,34.0,34.0
860,La1.82Sr0.18Cu1O3.987,33.0,33.0
861,La1.82Sr0.18Cu1O3.972,28.0,28.0
862,La1.82Sr0.18Cu1O3.967,22.0,22.0
863,Yb0.9Ca0.1Ba1.8Sr0.2Cu4O8,87.0,87.0
864,Yb0.9Ca0.1Ba1.6Sr0.4Cu4O8,86.0,86.0
865,Yb0.9Ca0.1Ba1.4Sr0.6Cu4O8,85.0,85.0
866,Yb0.9Ca0.1Ba1.2Sr0.8Cu4O8,84.0,84.0
867,YbCa0.2Ba1.6Sr0.4Cu4O8,86.0,86.0
868,YbCa0.4Ba1.6Sr0.4Cu4O8,85.0,85.0
869,La1.9Sr0.1Ca1Cu2O6.03,43.0,43.0
870,La1.85Sr0.15Ca1Cu2O6.03,47.5,47.5
871,La1.8Sr0.2Ca1Cu2O6.03,51.0,51.0
872,La1.77Sr0.23Ca1Cu2O6.03,51.5,51.5
873,Y0.9Zn0.1Ba2Cu3O7,54.9,54.9
874,Y0.8Zn0.2Ba2Cu3O7,43.0,43.0
875,Y0.7Zn0.3Ba2Cu3O7,23.5,23.5
876,Y0.9Cd0.1Ba2Cu3O7,89.9,89.9
877,Y0.8Cd0.2Ba2Cu3O7,92.8,92.8
878,Y0.7Cd0.3Ba2Cu3O7,92.8,92.8
879,Y0.6Cd0.4Ba2Cu3O7,91.7,91.7
880,Y0.5Cd0.5Ba2Cu3O7,93.2,93.2
881,Y0.4Cd0.6Ba2Cu3O7,91.7,91.7
882,Y0.3Cd0.7Ba2Cu3O7,87.0,87.0
883,Y0.25Cd0.75Ba2Cu3O7,53.2,53.2
884,Y0.9Pr0.1Ba2Cu3O7,84.1,84.1
885,La2Tl2Sr2Cu3O11,37.0,37.0
886,Pr2Tl2Sr2Cu3O11,43.0,43.0
887,Nd2Tl2Sr2Cu3O11,44.0,44.0
888,Y2Tl2Sr2Cu3O11,45.0,45.0
889,Ho1Ba2Cu3O6.9,91.5,91.5
890,Nd1Ba2Cu3O7.04,82.5,82.5
891,Nd1.1Ba1.9Cu3O7.05,65.5,65.5
892,Nd1.2Ba1.8Cu3O7.1,43.5,43.5
893,Nd1.3Ba1.7Cu3O7.14,32.0,32.0
894,Sm1Ba2Cu3O7.01,87.0,87.0
895,Sm1.1Ba1.9Cu3O7.05,78.5,78.5
896,Sm1.2Ba1.8Cu3O7.09,38.0,38.0
897,Eu1Ba2Cu3O7.01,90.0,90.0
898,Eu1.1Ba1.9Cu3O7.07,81.0,81.0
899,Eu1.2Ba1.8Cu3O7.18,42.0,42.0
900,Eu1.3Ba1.7Cu3O7.15,39.5,39.5
901,Eu1.4Ba1.6Cu3O7.16,28.0,28.0
902,La1.88Ba0.12Cu1O4,30.0,21.625
903,La1.82Nd0.03Sr0.15Cu1O4,34.2,34.2
904,Y1Ba2Cu3S1O6,89.0,89.5
905,La1.9Sr0.1Cu0.975Ni0.025O4,3.65,3.65
906,La1.9Sr0.1Cu0.97Ni0.03O4,3.65,3.65
907,Y0.87Pr0.13Ba2Cu3O7,78.35,78.35
908,Y0.5Pr0.5Ba2Cu3O7,23.36,25.93
909,La1.855Sr0.145Cu0.99Ni0.01O4,33.0,33.0
910,La1.855Sr0.145Cu0.99Zn0.01O4,24.7,24.7
911,La1.836Sr0.164Cu1O4,36.9,36.9
912,La1.836Sr0.164Cu0.99Ga0.01O4,26.9,26.9
913,La1.78Sr0.22Cu0.97Ni0.03O4,14.0,14.0
914,La1.78Sr0.22Cu0.96Ni0.04O4,7.9,7.9
915,La1.78Sr0.22Cu0.95Ni0.05O4,4.1,4.1
916,Nd1.85Ce0.15Cu1O4.03,19.3,19.3
917,La1.96Sr0.04Cu1O4,9.5,9.5
918,Gd1Ba1.98Cu3.05O7,89.4,89.4
919,Dy1Ba1.97Cu3.06O7,87.1,87.1
920,Eu1Ba1.93Cu2.92O7,83.2,83.2
921,Y1Ba2.01Cu3.11O7,86.0,86.0
922,Er1Ba2.03Cu3.05O7,90.0,90.0
923,Tl0.7Pb0.3Ca1Sr2Cu2O7,31.0,31.0
924,Tl0.75Pb0.25Ca1Sr2Cu2O7,80.0,80.0
925,Bi2.15Sr1.8Ca1Cu2O8.15,93.0,93.0
926,Bi4Ca3Sr3Cu4O16.32,80.0,80.0
927,Bi1Sr1Ca1Cu1O1,110.0,96.0
928,Tl2Ba2Ca1Cu2O7,108.0,108.0
929,Y0.57Pr0.43Ba2Cu3O7,22.0,22.0
930,Ba1Pb0.78Bi0.22O3,10.3,10.3
931,Ba1Pb0.83Bi0.17O3,7.6,7.6
932,Dy1Ba2Cu3O6.94,88.7,88.7
933,Dy1Ba1.8Sr0.2Cu3O6.89,84.2,84.2
934,Dy1Ba1.6Sr0.4Cu3O6.89,80.6,80.6
935,Dy1Ba1.4Sr0.6Cu3O6.91,85.2,85.2
936,Dy1Ba1.2Sr0.8Cu3O6.9,84.7,84.7
937,Dy1Ba1Sr1Cu3O6.89,79.5,79.5
938,Y1Sr1.55Ba0.45Cu2.5B0.5O7,16.0,16.0
939,Y1Sr1.4Ba0.6Cu2.5B0.5O7,24.0,24.0
940,Y1Sr1.2Ba0.8Cu2.5B0.5O7,35.0,35.0
941,Y1Sr0.8Ba1.2Cu2.5B0.5O7,51.0,51.0
942,Y1Sr0.6Ba1.4Cu2.5B0.5O7,47.0,47.0
943,Y1Sr0.4Ba1.6Cu2.5B0.5O7,35.0,35.0
944,Bi2Sr1Ca2Cu2O8.229,76.4,76.4
945,Bi2Sr1.1Ca1.9Cu2O8.22,76.5,76.5
946,Bi2Sr1.2Ca1.8Cu2O8.199,76.5,76.5
947,Bi2Sr1.3Ca1.7Cu2O8.19,76.5,76.5
948,Bi2Sr1.4Ca1.6Cu2O8.2,81.1,81.1
949,Bi2Sr1.5Ca1.5Cu2O8.19,78.5,80.75
950,Bi2Sr1.6Ca1.4Cu2O8.16,77.6,77.6
951,Bi2Sr1.7Ca1.3Cu2O8.211,78.7,78.7
952,Bi2Sr1.8Ca1.2Cu2O8.211,73.7,73.7
953,Bi2Sr1.9Ca1.1Cu2O8.181,71.8,71.8
954,Bi2Sr2Ca1Cu2O8.212,73.0,73.0
955,Y0.76Ca0.24Ba2Cu2.94Co0.06O6.81,82.0,82.0
956,Y0.76Ca0.24Ba2Cu2.64Co0.36O6.96,66.0,66.0
957,Y0.76Ca0.34Ba2Cu2.55Co0.45O6.95,51.0,51.0
958,Y0.9Ca0.1Ba2Cu2.55Co0.45O7.02,18.0,18.0
959,Y0.85Ca0.15Ba2Cu2.55Co0.45O7.08,30.0,30.0
960,Y0.76Ca0.24Ba2Cu2.55Co0.45O6.93,51.0,51.0
961,Y0.7Ca0.3Ba2Cu2.55Co0.45O6.84,53.0,53.0
962,Y1Ba2Cu2.85Co0.15O6.92,71.0,71.0
963,Y0.95Ca0.05Ba2Cu2.85Co0.15O6.82,83.0,83.0
964,Y0.9Ca0.1Ba2Cu2.85Co0.15O6.91,84.0,84.0
965,Y0.8Ca0.2Ba2Cu2.85Co0.15O6.84,86.0,86.0
966,Y0.76Ca0.24Ba2Cu2.85Co0.15O6.8,86.0,86.0
967,Y0.88Ca0.12Ba2Cu2.88Co0.12O6.78,87.0,87.0
968,Y0.76Ca0.24Ba2Cu2.76Co0.24O6.84,85.0,85.0
969,Y0.7Ca0.3Ba2Cu2.7Co0.3O6.93,84.0,84.0
970,Y0.64Ca0.36Ba2Cu2.64Co0.36O6.87,82.0,82.0
971,Bi2Sr2Ca0.9Y0.1Cu2I1O8,67.0,67.0
972,Bi2Sr2Ca0.8Y0.2Cu2I1O8,75.0,75.0
973,Bi2Sr2Ca0.7Y0.3Cu2I1O8,79.0,79.0
974,Bi2Sr2Ca0.6Y0.4Cu2I1O8,66.0,66.0
975,Bi2Sr2Ca0.55Y0.45Cu2I1O8,55.0,55.0
976,Bi2Sr2Ca0.5Y0.5Cu2I1O8,31.0,31.0
977,Pb2Sr2Y0.61Ca0.39Cu3O8,75.0,77.0
978,Pb2Sr2Y0.64Ca0.36Cu3O8,65.0,65.0
979,Y1Ba2Cu2.85Zn0.15O6.95,39.2,39.2
980,Y1Ba2Cu2.775Zn0.225O6.93,25.0,25.0
981,Y1Ba2Cu3Br0.9O6.2,92.0,92.0
982,La1.25Ca0.35Ba1.4Cu3O7.108,74.3,74.3
983,La1.25Ca0.4Ba1.35Cu3O7.141,77.8,77.8
984,La1.25Ca0.45Ba1.3Cu3O7.135,79.2,79.2
985,La1.25Ca0.5Ba1.25Cu3O7.137,79.2,79.2
986,La1.25Ba1.75Cu3O7.07,40.0,40.0
987,La1.25Ca0.05Ba1.7Cu3O7.03,38.6,38.6
988,La1.25Ca0.15Ba1.6Cu3O7.052,45.6,45.6
989,La1.25Ca0.2Ba1.55Cu3O7.082,50.2,50.2
990,La1.25Ca0.25Ba1.5Cu3O7.087,62.9,62.9
991,Bi2Sr1.9La0.1Cu1O6.2,12.0,12.0
992,Bi2Sr1.8La0.2Cu1O6.3,18.0,18.0
993,Bi2Sr1.6La0.4Cu1O6.35,20.0,20.0
994,Bi2Sr1.5La0.5Cu1O6.38,21.0,21.0
995,Bi2Sr1.4La0.6Cu1O6.42,5.0,5.0
996,Dy0.9Ce0.1Ba2Cu4O8,44.0,44.0
997,Lu0.9Pr0.1Ba2Cu3O2,85.0,85.0
998,Ba0.65K0.35Bi1O2.99,18.7,18.7
999,Ba0.59K0.41Bi1O2.96,20.4,20.4
1000,Ba0.52K0.48Bi1O2.93,20.6,20.6
1001,Ba0.48K0.52Bi1O2.9,21.1,21.1
1002,Ba0.45K0.55Bi1O2.83,18.95,18.95
1003,Bi1.9Pb0.1Sr2Ca1Cu2O8.2,73.5,73.5
1004,Bi2Sr2Ca1Cu2O8.2,85.2,75.1
1005,Bi2Sr2Ca0.9Y0.1Cu2O8.2,89.0,89.0
1006,Bi2Sr2Ca0.8Y0.2Cu2O8.2,87.8,87.8
1007,Dy1Ba1Sr1Cu3O6.94,83.0,81.5
1008,Y1Ba1Sr1Cu3O6.94,79.0,79.0
1009,Ho1Ba1Sr1Cu3O6.94,79.0,79.0
1010,Er1Ba1Sr1Cu3O6.94,78.0,78.0
1011,Tm1Ba1Sr1Cu3O6.94,70.0,70.0
1012,Lu1Ba1Sr1Cu3O6.94,54.0,54.0
1013,La1Ba1Sr1Cu3O6.94,57.0,57.0
1014,Nd1Ba1Sr1Cu3O6.94,74.0,74.0
1015,Sm1Ba1Sr1Cu3O6.94,80.0,80.0
1016,Eu1Ba1Sr1Cu3O6.94,80.0,80.0
1017,Gd1Ba1Sr1Cu3O6.94,86.0,86.0
1018,Tl2Ba2Ca3Cu4O12,109.0,114.5
1019,Tl1.4Ba2Ca3Cu4O11.4,118.0,118.0
1020,Y1Ba2Cu2.82Fe0.18O6.95,75.6,75.6
1021,Y1Ba2Cu2.82Fe0.18O6.895,87.7,87.7
1022,Y1Ba2Cu2.94Fe0.06O6.89,87.5,87.5
1023,Y1Ba2Cu2.94Fe0.06O6.954,76.6,76.6
1024,Eu2.17Ce0.5Sr1.33Cu2.5Fe0.5O9.23,25.7,25.7
1025,Eu2.17Ce0.5Sr1.33Cu2.5Co0.5O9.08,34.9,34.9
1026,Eu2.17Ce0.5Sr1.33Cu2.5Al0.5O9.02,16.4,16.4
1027,Gd0.71Sm1.14Ce0.15Cu1O4,0.01,0.01
1028,Gd0.51Sm1.34Ce0.15Cu1O4,10.9,10.9
1029,Gd0.31Sm1.54Ce0.15Cu1O4,14.2,14.2
1030,Gd0.11Sm1.74Ce0.15Cu1O4,17.8,17.8
1031,Gd0.05Sm1.8Ce0.15Cu1O4,19.1,19.1
1032,Gd0.71Pr1.14Ce0.15Cu1O4,8.1,8.1
1033,Gd0.51Pr1.34Ce0.15Cu1O1,12.1,12.1
1034,Gd0.32Pr1.53Ce0.15Cu1O4,13.6,13.6
1035,Gd0.12Pr1.73Ce0.15Cu1O4,15.8,15.8
1036,Gd0.07Pr1.78Ce0.15Cu1O4,17.4,17.4
1037,Gd0.02Pr1.83Ce0.15Cu1O4,18.5,18.5
1038,Ca1Ba1La1Cu3O6.85,76.0,76.0
1039,Ca0.95Ce0.05Ba1La1Cu3O6.91,64.8,64.8
1040,Ca0.9Ce0.1Ba1La1Cu3O7.02,60.5,60.5
1041,Ca0.85Ce0.15Ba1La1Cu3O7.07,52.4,52.4
1042,Ca0.9Nd0.1Ba1La1Cu3O6.87,73.8,73.8
1043,Ca0.8Nd0.2Ba1La1Cu3O6.99,73.8,73.8
1044,Ca0.7Nd0.3Ba1La1Cu3O7.04,73.8,73.8
1045,Ca0.6Nd0.4Ba1La1Cu3O7.1,48.6,48.6
1046,Ca0.5Nd0.5Ba1La1Cu3O7.17,41.4,41.4
1047,Ca0.4Nd0.6Ba1La1Cu3O7.19,21.9,21.9
1048,Ca0.3Nd0.7Ba1La1Cu3O7.24,14.3,14.3
1049,Dy2Ba4Cu7O14.61,29.0,29.0
1050,Nd2Ba4Cu7O15.38,35.0,35.0
1051,Nd1.85Ce0.15Cu1O3.98,19.0,19.9
1052,Y0.92Ca0.08Sr2Cu2.5Fe0.5O6.92,8.0,8.0
1053,Y0.9Ca0.1Sr2Cu2.5Fe0.5O6.9,20.0,20.0
1054,Y0.88Ca0.12Sr2Cu2.5Fe0.5O6.89,19.0,19.0
1055,Pb0.7Hg0.3Sr2Nd0.3Ca0.7Cu2O6.6,90.0,90.0
1056,Pb0.7Hg0.3Sr4Cu2C1O10,68.0,68.0
1057,Bi0.33Hg0.67Sr2Y1Cu2O7,74.0,74.0
1058,Bi0.33Hg0.67Sr2Y0.5Ca0.5Cu2O7,92.0,92.0
1059,Eu1.6Sr1.8Ce0.6Cu3O8.6,30.0,30.0
1060,Ba2Ca3Cu5O,106.0,106.0
1061,Y0.95Pr0.05Ba2Cu4O8,77.0,77.0
1062,Y0.85Pr0.15Ba2Cu4O8,72.3,72.3
1063,Y0.85Pr0.05Ca0.1Ba2Cu4O8,83.8,83.8
1064,Y0.8Pr0.1Ca0.1Ba2Cu4O8,80.0,80.0
1065,Y0.75Pr0.15Ca0.1Ba2Cu4O8,76.2,76.2
1066,Y0.7Pr0.2Ca0.1Ba2Cu4O8,73.4,73.4
1067,La1Nd0.91Ce0.09Cu1O3.97,15.7,15.7
1068,La1Nd0.9Ce0.1Cu1O3.974,19.9,19.9
1069,La1Nd0.89Ce0.11Cu1O3.978,19.8,19.8
1070,La1Nd0.87Ce0.13Cu1O3.975,16.8,16.8
1071,La1Nd0.86Ce0.14Cu1O3.978,16.0,16.0
1072,La1Nd0.85Ce0.15Cu1O4,8.8,11.9
1073,Ba0.65K0.35Bi1O2.984,27.9,27.9
1074,Ba0.525K0.475Bi1O2.917,25.9,25.9
1075,Ba0.6K0.4Bi1O2.926,27.6,27.6
1076,Bi2Sr1.6La0.4Cu1O6.29,30.6,30.6
1077,Tl2Ba2Cu1O6.1,92.5,92.45
1078,Bi2Sr2Ca1Cu2O8.11,86.5,86.45
1079,Bi2Sr2Ca1Cu2O8.231,83.7,83.7
1080,Bi2Sr2Ca1Cu2O8.329,47.3,47.3
1081,Bi2Sr2Ca1Cu2O8.373,47.2,47.2
1082,Bi2Sr2Ca1Cu2O8.428,42.1,42.1
1083,Bi2Sr2Ca1Cu2O8.256,67.2,67.2
1084,Bi2Sr2Nd1.64Ce0.36Cu2O10.23,14.0,14.0
1085,Bi2Sr2Sm1.64Ce0.36Cu2O10.24,16.0,16.0
1086,Bi2Sr2Eu1.64Ce0.36Cu2O10.26,27.0,27.0
1087,Bi2Sr2Gd1.64Ce0.36Cu2O10.24,34.0,34.0
1088,Bi2Sr2Dy1.64Ce0.36Cu2O10.26,27.0,27.0
1089,Bi2Sr2Ho1.64Ce0.36Cu2O10.22,24.0,24.0
1090,Bi2Sr2Y1.64Ce0.36Cu2O10.22,20.0,20.0
1091,La2Cu1O4,41.2,33.08
1092,La1.95Ba0.05Cu1O4,33.6,33.6
1093,Na1N1C60,14.7,14.7
1094,Y0.985Ca0.015Ba2Cu3O6.98,89.9,89.9
1095,Y0.97Ca0.03Ba2Cu3O6.97,86.7,86.7
1096,Y0.94Ca0.06Ba2Cu3O6.97,83.4,83.4
1097,Y1Ba1.9La0.1Cu3O6.96,93.5,93.25
1098,Y1Ba1.89La0.11Cu3O6.96,93.6,93.6
1099,Y1Ba1.88La0.12Cu3O6.96,93.2,93.2
1100,Y1Ba1.86La0.14Cu3O6.96,91.9,91.9
1101,Y1Ba1.96La0.04Cu3O6.96,93.6,93.6
1102,Y1Ba1.95La0.05Cu3O6.96,93.8,93.8
1103,Y1Ba1.94La0.06Cu3O6.96,94.0,94.0
1104,Y1Ba1.92La0.08Cu3O6.96,94.0,94.0
1105,Y1Ba1.99La0.01Cu3O6.96,92.1,92.1
1106,Y1Ba1.98La0.02Cu3O6.96,92.6,92.6
1107,Y1Ba1.97La0.03Cu3O6.96,93.2,93.2
1108,Sr1Cu1O2,91.0,91.0
1109,Ca0.285Sr0.665Cu1O2,110.0,110.0
1110,Sr0.92Sm0.08Cu1O2,43.0,43.0
1111,La1.9Sr0.1Cu1H0.1O4,28.9,28.9
